Repository: MAMM-Lab/Data-driven-HEA-prediction

# Data driven HEA prediction data

## Explanation of symbols for the dataset ML_dataset.txt

name：Name of the HEA

full_name： Full name of the HEA

x: A geometrical parameter λ 

y: A geometrical parameter γ(reveal the atomic packing mismatch and topological instability)

mean_VEC：mean valence electron concentration VEC

VEC_dif：valence electron concentration difference δ_VEC

mean_electronegativity：χ_arg

electronegativity_dif：electronegativity difference δ_χ

atom_radius_dif：atom_radius difference δ_r

a2：Local atomic distortion α_2

melting_point_dif：Melting point difference δ_T

Smix：Mixing entropy ΔS_"mix " 

aomiga：Parameter for predicting the SS(Solid Solution) formation Ω

Hmix：Mixing enthalpy ΔH_mix

Hmix_dif：Variance of dimensionless enthalpy of mixing δH_mix

Hmix_z：Variance of dimensionless enthalpy of mixing δH_mix^0

Hmix_p：Variance of dimensionless enthalpy of mixing δH_mix^(0+)

Hmix_n：Variance of dimensionless enthalpy of mixing δH_mix^(0-)




Data collection by: Q Han, Z Lu, et al. 

Mechanics of Advanced Metallic Materials (MAMM) Lab at NUAA

File: ML_dataset.txt (part 1 of 6)
	name	full_name	X	y	mean_VEC	VEC_dif	mean_electronegativity	electronegativity_dif	atom_radius_dif	a2	melting_point_dif	Smix	aomiga	Hmix	Hmix_dif	Hmix_z	Hmix_p	Hmix_n	phase	label
0	CoFeMnTiV1.6Zr	Ti19.68V1.6Mn19.68Fe19.68Co19.68Zr19.68	1.42721	0.75651	6.3776	0.32146	1.62606	0.1241	0.09851	0.02083	0.11101	0.01385	1.15555	-22.0416	3.88E+23	4.72E+23	0	4.72E+23	IM	3
1	AlCuMg	Mg33.333333333333336Al33.333333333333336Cu33.333333333333336	1.08339	0.78482	5.33333	0.75519	1.60667	0.14992	0.0918	0.01268	0.18906	0.00913	3.6682	-2.66667	4.11E+22	8.43E+22	0	8.43E+22	IM	3
2	VCrFeTa0.4W0.4	V33.06666666666667Cr33.06666666666667Fe33.06666666666667Ta0.4W0.4	11.9166	0.85504	6.32667	0.19682	1.70845	0.05726	0.02822	0.00442	0.10467	0.00949	4.36842	-4.49575	6.02E+22	8.76E+22	1.27E+21	8.76E+22	IM	3
3	Al1.8CoCrCuFeNi	Al1.8Cr19.64Fe19.64Co19.64Ni19.64Cu19.64	29.71604	0.85312	8.6956	0.21519	1.83193	0.05251	0.02162	0.00374	0.16066	0.01389	11.09899	2.19497	1.85E+23	1.87E+23	1.55E+23	1.05E+23	FCC+BCC	5
5	NiCoFeCrAl1.21	Al1.21Cr24.6975Fe24.6975Co24.6975Ni24.6975	43.45056	0.8528	8.18648	0.19277	1.81746	0.05437	0.01657	0.00165	0.11103	0.01193	5.04316	-4.40092	8.84E+22	1.07E+23	0	1.07E+23	FCC	1
6	CoFeMnNi	Mn25.0Fe25.0Co25.0Ni25.0	9.06706	0.91191	8.5	0.13153	1.7925	0.07972	0.03566	0.00769	0.06573	0.01153	4.91899	-4	8.35E+22	1.03E+23	0	1.03E+23	FCC	1
7	Fe18.2Co18.2Ni18.2Cr18.2Mn18.2Al9	Al9.0Cr18.2Mn18.2Fe18.2Co18.2Ni18.2	6.35996	0.85423	7.55	0.26048	1.75196	0.07953	0.04806	0.0115	0.18669	0.01469	2.89217	-8.75202	1.98E+23	2.26E+23	1.53E+22	2.25E+23	FCC	1
8	MoNbHfZrTi1.5	Ti1.5Zr24.625Nb24.625Mo24.625Hf24.625	2.68923	0.84027	4.73875	0.17472	1.59664	0.21458	0.0668	0.01106	0.11658	0.012	15.59735	-1.97	7.42E+22	7.67E+22	3.96E+22	6.57E+22	BCC	0
9	ZrTiVCuNiBe	Be16.666666666666668Ti16.666666666666668V16.666666666666668Ni16.666666666666668Cu16.666666666666668Zr16.666666666666668	1.12665	0.68435	6	0.55277	1.64667	0.12429	0.115	0.02593	0.16377	0.0149	1.08735	-24.88889	5.05E+23	5.81E+23	4.26E+22	5.79E+23	IM	3
11	Al80Li5Mg5Zn5Cu5	Li5.0Mg5.0Al80.0Cu5.0Zn5.0	4.36952	0.78472	3.7	0.71558	1.58	0.10539	0.03848	0.00684	0.16578	0.00647	5.21061	-1.14	6.64E+22	8.39E+22	1.63E+22	8.23E+22	IM	3
12	Fe61B15Mo7Zr8Co5Y2Cr2	B15.0Cr2.0Fe61.0Co5.0Y2.0Zr8.0Mo7.0	0.36247	0.4295	6.7	0.30769	1.8315	0.1124	0.17141	0.03554	0.15958	0.01065	0.95337	-22.3168	3.38E+23	4.98E+23	3.60E+22	4.97E+23	AM	4
14	Al0.2Co1.5CrFeNi1.5Ti0.3	Al0.2Ti0.3Cr48.25Fe48.25Co1.5Ni1.5	47.97098	0.83269	7.058	0.15621	1.74861	0.05052	0.0122	0.00067	0.09669	0.00714	9.01065	-1.57353	3.62E+22	4.56E+22	0	4.56E+22	IM	3
15	Al0.5CoCrCuFeNiTi1.2	Al0.5Ti1.2Cr19.66Fe19.66Co19.66Ni19.66Cu19.66	26.11619	0.8332	8.7134	0.20996	1.83132	0.05363	0.02312	0.00383	0.15078	0.01396	12.77142	1.93128	1.98E+23	1.99E+23	1.54E+23	1.27E+23	FCC+BCC+IM	12
16	CoFeMnTiV2.3Zr	Ti19.54V2.3Mn19.54Fe19.54Co19.54Zr19.54	1.44766	0.75648	6.3678	0.32132	1.62609	0.12366	0.09827	0.02087	0.11158	0.01398	1.17631	-21.8848	3.86E+23	4.69E+23	0	4.69E+23	IM	3
18	NbTiV0.3Mo1.3	Ti49.2V0.3Nb49.2Mo1.3	33.08513	0.89451	4.521	0.11611	1.57785	0.0464	0.01393	0.00073	0.17268	0.00642	9.08075	1.66296	2.46E+22	3.52E+22	3.03E+22	1.80E+22	BCC	0
19	Al2.8CoCrCuFe	Al2.8Cr24.3Fe24.3Co24.3Cu24.3	18.46127	0.85326	8.346	0.2391	1.81169	0.05476	0.02577	0.00406	0.18187	0.01226	4.49415	4.78904	1.98E+23	2.09E+23	1.87E+23	9.25E+22	BCC	0
20	CoFeMnTiV1.3Zr	Ti19.740000000000002V1.3Mn19.740000000000002Fe19.740000000000002Co19.740000000000002Zr19.740000000000002	1.41712	0.75652	6.3818	0.32151	1.62605	0.12429	0.09861	0.02081	0.11076	0.01378	1.14556	-22.1088	3.88E+23	4.74E+23	0	4.74E+23	IM	3
21	Al0.8CoCrFeNi	Al0.8Cr24.8Fe24.8Co24.8Ni24.8	63.43839	0.85277	8.208	0.1883	1.81832	0.05396	0.01365	0.00127	0.10629	0.01182	5.26875	-4.18227	8.08E+22	9.89E+22	0	9.89E+22	BCC+FCC+IM	12
22	Zr45.38Ti9.62Cu8.75Ni10Be26.25	Be26.25Ti9.62Ni10.0Cu8.75Zr45.38	0.53316	0.68915	4.6875	0.62068	1.52108	0.13934	0.14661	0.01952	0.15319	0.01146	0.55903	-37.99677	5.07E+23	7.68E+23	1.46E+22	7.68E+23	AM	4
23	Cr50Co29Nb7B14	B14.0Cr50.0Co29.0Nb7.0	0.54256	0.56395	6.38	0.30537	1.7728	0.08325	0.13371	0.02811	0.12702	0.0097	1.02886	-20.0244	2.73E+23	3.98E+23	0	3.98E+23	AM	4
24	NbTiV0.3Mo0.3	Ti49.7V0.3Nb49.7Mo0.3	37.16439	0.89454	4.506	0.11228	1.57195	0.02806	0.01278	0.00033	0.17238	0.00607	7.50274	1.89854	1.32E+22	3.20E+22	3.07E+22	9.00E+21	BCC	0
25	Ti50Zr15Cu9Ni8Be18	Be18.0Ti50.0Ni8.0Cu9.0Zr15.0	0.88857	0.68828	4.75	0.57453	1.5759	0.10638	0.11277	0.02166	0.12633	0.0113	0.7845	-26.3732	4.13E+23	5.87E+23	1.34E+22	5.86E+23	AM	4
26	Al1.5CoCrCu0.5FeNi	Al1.5Cr24.5Fe24.5Co24.5Ni24.5Cu0.5	35.99584	0.85283	8.185	0.19665	1.81725	0.05461	0.01841	0.00201	0.11578	0.0122	5.21277	-4.3417	9.85E+22	1.15E+23	2.61E+22	1.12E+23	IM	3
27	Cu16Mg6Si7	Mg6.0Si7.0Cu16.0	0.00302	0.59523	2.16	1.65258	0.5156	1.34186	1.33648	0.06212	1.36457	0.00539	1.50083	-1.4032	4.55E+23	4.89E+23	0	4.89E+23	IM	3
28	Al2CuMg	Mg49.0Al2.0Cu49.0	0.52355	0.78495	6.43	0.69699	1.6051	0.18194	0.11108	0.00112	0.19112	0.00646	2.44773	-2.9988	1.41E+22	9.48E+22	0	9.48E+22	IM	3
29	Al65Cu5Mg5Ni5Si15Zn5	Mg5.0Al65.0Si15.0Ni5.0Cu5.0Zn5.0	1.37943	0.70369	4.3	0.66635	1.67	0.08942	0.08377	0.01499	0.29256	0.00968	0.76965	-13.77	3.66E+23	5.68E+23	1.81E+22	5.68E+23	IM	3
30	CoCuFeNiSn0.1	Fe24.975Co24.975Ni24.975Cu24.975Sn0.1	52.79569	0.73902	9.4945	0.11911	1.88008	0.01644	0.01481	0.00256	0.11055	0.01158	3.85316	5.00399	1.44E+23	1.64E+23	1.62E+23	2.44E+22	FCC+IM	9
31	CoFeReRu	Fe25.0Co25.0Ru25.0Re25.0	5.97457	0.89449	8	0.08839	1.9525	0.07434	0.04393	0.00711	0.28646	0.01153	18.53255	-1.5	3.94E+22	4.25E+22	1.50E+22	3.97E+22	HCP	2
32	Al16CuLiMgZn	Li21.0Mg21.0Al16.0Cu21.0Zn21.0	2.20053	0.78529	5.94	0.80485	1.484	0.2177	0.07786	0.01558	0.35304	0.01334	2.91196	-3.9816	1.57E+23	1.89E+23	2.32E+22	1.88E+23	FCC+IM	9
33	AlFeNiTiVZr	Al16.666666666666668Ti16.666666666666668V16.666666666666668Fe16.666666666666668Ni16.666666666666668Zr16.666666666666668	1.69782	0.75669	5.66667	0.44019	1.64167	0.1156	0.09368	0.02046	0.23175	0.0149	0.84997	-31.33333	5.09E+23	6.28E+23	0	6.28E+23	BCC	0
34	HfMoNbTaTi	Ti20.0Nb20.0Mo20.0Hf20.0Ta20.0	5.66479	0.85348	4.8	0.1559	1.62	0.17788	0.0486	0.01038	0.16708	0.01338	24.87007	-1.44	5.87E+22	6.00E+22	2.96E+22	5.22E+22	BCC	0
35	CoCrFeMnNiC1	C1.0Cr19.8Mn19.8Fe19.8Co19.8Ni19.8	5.29178	0.57755	7.96	0.18371	1.77384	0.0892	0.0509	0.00931	0.19779	0.01371	4.10053	-6.12058	2.17E+23	2.30E+23	1.57E+22	2.30E+23	FCC	1
36	FeCoCrAlCuV0.5Ni	Al16.583333333333332V0.5Cr16.583333333333332Fe16.583333333333332Co16.583333333333332Ni16.583333333333332Cu16.583333333333332	5.41126	0.85426	7.81917	0.34181	1.79749	0.06641	0.05279	0.0129	0.24088	0.01508	5.02134	-4.90259	2.81E+23	2.88E+23	1.41E+23	2.51E+23	FCC	1
37	Al0.5CrFe1.5MnNi0.5	Al0.5Cr48.75Mn48.75Fe1.5Ni0.5	4.33868	0.85494	6.5225	0.0969	1.60992	0.04001	0.03956	0.00078	0.18051	0.00679	8.71248	1.4369	5.40E+22	6.06E+22	3.83E+22	4.69E+22	BCC	0
38	Co64.8Fe7.2B19.2Si4.8Nb4	B19.2Si4.8Fe7.2Co64.8Nb4.0	0.39208	0.56022	7.376	0.33721	1.89688	0.04705	0.15007	0.02601	0.14854	0.00883	0.7009	-24.16128	2.43E+23	5.03E+23	0	5.03E+23	AM	4
40	Al17Co14.3Cr14.3Fe28.6Ni25.8	Al17.0Cr14.3Fe28.6Co14.3Ni25.8	4.30083	0.85402	7.523	0.31928	1.79608	0.06401	0.055	0.01294	0.21946	0.01301	1.9779	-11.09662	2.25E+23	2.74E+23	0	2.74E+23	FCC+IM	9
41	Fe29Ni19Mn38Al14	Al14.0Mn38.0Fe29.0Ni19.0	3.84144	0.8554	7.3	0.27906	1.708	0.0886	0.05339	0.00941	0.18028	0.01095	1.56547	-10.9216	2.31E+23	3.00E+23	0	3.00E+23	IM	3
42	AlCoFeNiTiVZr	Al14.285714285714286Ti14.285714285714286V14.285714285714286Fe14.285714285714286Co14.285714285714286Ni14.285714285714286Zr14.285714285714286	1.82183	0.75552	6.14286	0.42118	1.67571	0.11606	0.09424	0.02136	0.21492	0.01618	0.91876	-31.42857	5.25E+23	6.26E+23	0	6.26E+23	BCC	0
43	Al0.5CrMoNbTi	Al0.5Ti24.875Cr24.875Nb24.875Mo24.875	3.3606	0.84503	5.23875	0.16076	1.73935	0.14127	0.05908	0.01156	0.16723	0.01173	4.9584	-5.75856	7.93E+22	9.96E+22	1.48E+22	9.85E+22	BCC+IM	8
44	AlCrMoTaTiZr	Al16.666666666666668Ti16.666666666666668Cr16.666666666666668Zr16.666666666666668Mo16.666666666666668Ta16.666666666666668	2.66592	0.76476	4.66667	0.2369	1.63333	0.15751	0.07476	0.01617	0.3351	0.0149	2.06058	-16.11111	2.90E+23	3.27E+23	1.71E+22	3.27E+23	AM	4
46	AlCoCrFeMo0.05Ni2	Al24.4875Cr24.4875Fe24.4875Co24.4875Ni2.0Mo0.05	3.18173	0.85465	6.56975	0.35314	1.74851	0.06541	0.06177	0.01361	0.27006	0.01214	1.74573	-11.64678	2.04E+23	2.69E+23	0	2.69E+23	IM	3
47	Ni55Nb20Hf10Ti15	Ti15.0Ni55.0Nb20.0Hf10.0	1.23384	0.77214	7.5	0.37118	1.7315	0.12265	0.08862	0.01021	0.20633	0.00969	0.59194	-33.43	3.33E+23	6.12E+23	2.35E+22	6.11E+23	AM	4
48	CoFeNb0.75Ni2V0.5	V0.5Fe48.375Co48.375Ni2.0Nb0.75	35.97032	0.85477	8.48625	0.07815	1.85306	0.02021	0.01397	0.00104	0.05024	0.00702	6.86887	-1.83699	7.47E+22	8.29E+22	0	8.29E+22	FCC+IM	9
51	CoCrCuFeNiTi0.5	Ti0.5Cr19.9Fe19.9Co19.9Ni19.9Cu19.9	54.81385	0.83308	8.776	0.19932	1.83452	0.05142	0.01574	0.00286	0.14745	0.01358	8.62676	2.786	1.78E+23	1.82E+23	1.56E+23	9.36E+22	FCC	1
52	CoCuFeNiSn0.02	Fe24.995Co24.995Ni24.995Cu24.995Sn0.02	76.27735	0.739	9.4989	0.11797	1.88002	0.0164	0.0123	0.00245	0.10876	0.01154	3.84444	5.0008	1.44E+23	1.63E+23	1.62E+23	2.43E+22	FCC	1
53	AlBeTi	Be33.333333333333336Al33.333333333333336Ti33.333333333333336	0.72087	0.75996	3	0.27217	1.57333	0.01823	0.11254	0.01763	0.28103	0.00913	0.50608	-26.66667	4.42E+23	6.93E+23	0	6.93E+23	IM	3
54	Al0.7CrCuFeNi	Al0.7Cr24.825Fe24.825Ni24.825Cu24.825	42.63137	0.85305	8.70975	0.22649	1.82349	0.05559	0.01663	0.00292	0.16977	0.01179	4.74884	4.37789	1.95E+23	2.05E+23	1.85E+23	8.77E+22	FCC	1
55	Ti2CoCrFeNiCu	Ti2.0Cr19.6Fe19.6Co19.6Ni19.6Cu19.6	21.43934	0.83324	8.704	0.21036	1.83008	0.05478	0.02549	0.00413	0.14659	0.01393	15.74588	1.568	2.08E+23	2.09E+23	1.53E+23	1.43E+23	IM	3
56	CoCuFeNiSn0.5	Fe24.875Co24.875Ni24.875Cu24.875Sn0.5	21.07862	0.73912	9.4725	0.12465	1.8804	0.01662	0.02359	0.00311	0.1191	0.01173	3.87994	5.01978	1.45E+23	1.64E+23	1.63E+23	2.50E+22	FCC+IM	9
58	Fe61B15Mo7Zr8Co7Y2	B15.0Fe61.0Co7.0Y2.0Zr8.0Mo7.0	0.35056	0.42951	6.76	0.30826	1.8359	0.11139	0.17141	0.03553	0.1605	0.0103	0.91144	-22.4832	3.38E+23	5.02E+23	3.52E+22	5.01E+23	AM	4
60	Al0.4CoCrFeMnNi	Al0.4Cr19.919999999999998Mn19.919999999999998Fe19.919999999999998Co19.919999999999998Ni19.919999999999998	11.90107	0.85362	7.98	0.18123	1.76538	0.07842	0.03373	0.00807	0.12282	0.01354	5.55109	-4.38495	9.65E+22	1.11E+23	1.61E+22	1.10E+23	FCC	1
62	Al6CuMg4	Mg4.0Al6.0Cu90.0	1.07965	0.77704	10.16	0.2485	1.859	0.07073	0.05495	0.00654	0.09778	0.00326	6.42494	-0.6672	2.50E+22	3.43E+22	0	3.43E+22	IM	3
63	Al0.5CoCrFe2NiTi0.5	Al0.5Ti0.5Cr32.333333333333336Fe2.0Co32.333333333333336Ni32.333333333333336	40.09395	0.83292	8.27833	0.21053	1.81452	0.06197	0.01595	0.00132	0.11272	0.0102	3.4973	-5.50009	1.02E+23	1.32E+23	0	1.32E+23	BCC+FCC+IM	12
64	Gd56Al24Co20	Al24.0Co20.0Gd56.0	0.39269	0.68245	4.2	0.57143	1.4344	0.19456	0.14468	0.01434	0.20953	0.00822	0.3494	-34.4704	2.78E+23	8.21E+23	0	8.21E+23	AM	4
65	Al1.13CuFe0.75NiTi1.13	Al1.13Ti1.13Fe0.75Ni48.495Cu48.495	11.02641	0.83367	10.32305	0.11343	1.89698	0.02631	0.02516	0.00239	0.12927	0.00698	4.43184	2.42942	1.69E+23	1.78E+23	9.82E+22	1.48E+23	FCC	1
66	Cu55Zr40Al5	Al5.0Cu55.0Zr40.0	0.57564	0.78254	7.8	0.45436	1.6575	0.16562	0.11051	0.00647	0.24623	0.00703	0.48437	-23.87	2.10E+23	5.49E+23	0	5.49E+23	AM	4
68	Zr38.5Ti16.5Ni9.75Cu15.15Be20	Be20.0Ti16.5Ni9.75Cu15.15Zr38.5	0.68059	0.68904	5.2415	0.60874	1.55423	0.14372	0.13536	0.02246	0.16025	0.01247	0.68667	-33.1553	5.29E+23	7.04E+23	1.93E+22	7.04E+23	AM	4
69	Al0.5CoCrCu0.5FeNiTi0.5	Al0.5Ti0.5Cr24.625Fe24.625Co24.625Ni24.625Cu0.5	44.91745	0.83283	8.21625	0.18932	1.81795	0.05459	0.01644	0.0016	0.10418	0.01214	5.3854	-4.20379	1.02E+23	1.16E+23	2.60E+22	1.13E+23	FCC+BCC	5
70	Ca65Mg15Zn20	Mg15.0Ca65.0Zn20.0	0.40722	0.69601	4	1	1.1765	0.22126	0.13453	0.01441	0.16807	0.00737	0.51775	-14.26	3.03E+23	5.91E+23	0	5.91E+23	AM	4
71	AlCoCrFe1.5Mo0.5Ni	Al24.5Cr24.5Fe1.5Co24.5Ni24.5Mo0.5	3.27011	0.85474	7.01	0.38727	1.76795	0.07549	0.06108	0.01343	0.2743	0.0122	1.33395	-15.1906	2.52E+23	3.41E+23	0	3.41E+23	BCC+IM	8
73	CrMnNbTiV	Ti20.0V20.0Cr20.0Mn20.0Nb20.0	4.20032	0.8444	5.4	0.18885	1.596	0.02874	0.05644	0.01155	0.18887	0.01338	6.31548	-4.48	8.27E+22	9.59E+22	1.94E+22	9.39E+22	IM	3
74	Cr6Fe18Mo5	Cr6.0Fe18.0Mo5.0	0.00299	0.86121	2.1	1.34172	0.537	1.32767	1.32015	0.05657	1.36671	0.00521	27.20687	-0.1152	2.42E+22	2.60E+22	0	2.60E+22	IM	3
75	Cu58.7Zr36.3Al3.5	Al3.5Cu58.7Zr36.3	0.52432	0.78067	8.014	0.43158	1.65444	0.16406	0.11245	0.01064	0.2426	0.00663	0.48456	-21.92171	1.78E+23	5.30E+23	0	5.30E+23	AM	4
76	Cu58.1Zr35.9Al6	Al6.0Cu58.1Zr35.9	0.59416	0.78189	8.007	0.44108	1.67797	0.16034	0.10916	0.00839	0.24921	0.00708	0.49268	-23.11975	2.32E+23	5.55E+23	0	5.55E+23	AM	4
77	Fe36Ni18Mn33Al13Ti2	Al13.0Ti2.0Mn33.0Fe36.0Ni18.0	3.34787	0.83674	7.46	0.27345	1.7542	0.08798	0.05866	0.01203	0.17651	0.01152	1.65389	-11.3148	2.44E+23	3.02E+23	0	3.02E+23	IM	3
78	Ta10Nb30Ti30Zr30	Ti30.0Zr30.0Nb30.0Ta10.0	4.38201	0.8829	4.4	0.11134	1.491	0.07368	0.04992	0.00941	0.18866	0.01092	9.82262	2.64	3.23E+22	4.42E+22	4.42E+22	0	BCC	0
80	Al0.2MoTaTiV	Al0.2Ti24.95V24.95Mo24.95Ta24.95	6.96682	0.89301	4.996	0.14252	1.70731	0.15535	0.04084	0.0069	0.2118	0.01162	10.39081	-2.87873	4.59E+22	5.41E+22	7.02E+21	5.36E+22	BCC	0
81	AlCoCr2FeNi	Al24.5Cr2.0Fe24.5Co24.5Ni24.5	3.14023	0.85462	7.47	0.35794	1.80455	0.0655	0.0621	0.01368	0.2351	0.01211	1.39645	-13.6367	2.79E+23	3.54E+23	0	3.54E+23	IM	3
82	AlCoCrFeNiTi0.4	Al19.919999999999998Ti0.4Cr19.919999999999998Fe19.919999999999998Co19.919999999999998Ni19.919999999999998	3.97138	0.83454	7.1872	0.34578	1.77705	0.06824	0.05839	0.01407	0.24215	0.01354	1.81161	-12.59454	2.43E+23	2.97E+23	0	2.97E+23	IM	3
83	Mo1.5NbTiV0.3Zr	Ti32.733333333333334V0.3Zr32.733333333333334Nb32.733333333333334Mo1.5	3.67549	0.81059	4.36033	0.11705	1.50047	0.09388	0.05161	0.00853	0.15381	0.00979	10.01956	2.22979	4.25E+22	5.11E+22	4.65E+22	2.14E+22	BCC	0
84	AlCoCrFeMo0.5	Al24.875Cr24.875Fe24.875Co24.875Mo0.5	3.04267	0.85471	6.4975	0.3518	1.74707	0.06655	0.06209	0.01343	0.27576	0.01173	1.72103	-11.44499	1.98E+23	2.63E+23	0	2.63E+23	BCC+IM	8
85	AlCrMnNbTi	Al20.0Ti20.0Cr20.0Mn20.0Nb20.0	4.30339	0.84539	5	0.28284	1.592	0.02735	0.05576	0.01174	0.32848	0.01338	1.57509	-15.84	2.74E+23	3.36E+23	2.20E+22	3.35E+23	IM	3
86	TiCr0.5FeNiCuAl	Al19.9Ti19.9Cr0.5Fe19.9Ni19.9Cu19.9	2.63789	0.83672	7.194	0.44212	1.75751	0.08723	0.07175	0.01398	0.23612	0.01358	1.21017	-17.47618	4.66E+23	5.32E+23	1.27E+23	5.16E+23	BCC+FCC	5
87	AlBe4Mn	Be4.0Al48.0Mn48.0	3.09357	0.78007	4.88	0.41924	1.5796	0.01865	0.04733	0.00512	0.23738	0.00693	0.46996	-18.2784	1.64E+23	5.39E+23	0	5.39E+23	IM	3
88	ZrHfTiCuFe	Ti20.0Fe20.0Cu20.0Zr20.0Hf20.0	1.22478	0.75969	6.2	0.46074	1.58	0.15693	0.10452	0.01981	0.19349	0.01338	1.64611	-15.84	3.15E+23	3.66E+23	9.66E+22	3.53E+23	IM	3
89	Al0.4Co6Cr7.5Cu2Mn8.1Ni32.2Sn0.3Ti12V10Zr21.5	Al0.4Ti12.0V10.0Cr7.5Mn8.1Co6.0Ni32.2Cu2.0Zr21.5Sn0.3	1.42894	0.75032	6.861	0.38616	1.66194	0.13544	0.10415	0.02174	0.13274	0.0155	0.98085	-29.86994	5.22E+23	6.30E+23	2.68E+22	6.30E+23	IM	3
90	AlCoCuFeNbNi	Al16.666666666666668Fe16.666666666666668Co16.666666666666668Ni16.666666666666668Cu16.666666666666668Nb16.666666666666668	3.62409	0.85551	7.66667	0.36635	1.78833	0.07386	0.06412	0.01496	0.31945	0.0149	1.94355	-13.22222	3.69E+23	4.03E+23	1.06E+23	3.88E+23	IM	3
91	Al0.3CuCrFeNi2	Al0.3Cr32.56666666666667Fe32.56666666666667Ni2.0Cu32.56666666666667	44.39893	0.85311	8.35067	0.24733	1.79837	0.05638	0.01494	0.00221	0.18865	0.00991	1.77033	9.96012	1.74E+23	2.37E+23	2.35E+23	3.40E+22	FCC	1
92	AlCrFeNiMo0.5	Al24.875Cr24.875Fe24.875Ni24.875Mo0.5	2.98566	0.85465	6.74625	0.38245	1.75454	0.07135	0.06268	0.01357	0.27646	0.01173	1.48478	-13.18748	2.19E+23	2.98E+23	0	2.98E+23	BCC	0
93	Al0.8CoCrCuFe	Al0.8Cr24.8Fe24.8Co24.8Cu24.8	41.48323	0.85311	8.456	0.2201	1.81584	0.05279	0.01688	0.00285	0.16911	0.01182	3.59658	5.82502	1.81E+23	1.99E+23	1.89E+23	6.15E+22	FCC+BCC	5
94	CoCrFeMnNiV1.0	V1.0Cr19.8Mn19.8Fe19.8Co19.8Ni19.8	12.70477	0.9118	7.97	0.18048	1.76464	0.07839	0.03285	0.0079	0.12	0.01371	5.6117	-4.40986	9.55E+22	1.10E+23	1.59E+22	1.09E+23	FCC+IM	9
97	Al0.3CrFe1.5MnNi0.5	Al0.3Cr48.85Mn48.85Fe1.5Ni0.5	4.33344	0.85493	6.5295	0.0938	1.60991	0.04004	0.03935	0.00072	0.17915	0.00671	7.94187	1.5593	4.55E+22	5.45E+22	3.83E+22	3.87E+22	FCC+BCC	5
98	Al13Fe36Mn33Ni18Ti6	Al13.0Ti6.0Mn33.0Fe36.0Ni18.0	1.83643	0.83936	7.62	0.2863	1.8158	0.10311	0.08174	0.02306	0.18174	0.01227	1.45552	-14.3484	2.92E+23	3.41E+23	0	3.41E+23	FCC+IM	9
99	Ti20Zr15Hf15Ni20Co15Cu15	Ti20.0Co15.0Ni20.0Cu15.0Zr15.0Hf15.0	1.31649	0.76138	7	0.43566	1.6515	0.15671	0.1061	0.02239	0.17934	0.01482	0.92577	-30.38	5.48E+23	6.44E+23	4.33E+22	6.43E+23	IM	3
100	CoCr1.3FeMnNi0.7	Cr1.3Mn32.666666666666664Fe32.666666666666664Co32.666666666666664Ni0.7	6.68308	0.91212	7.988	0.10719	1.75322	0.08256	0.03843	0.0063	0.08124	0.00987	6.22167	-2.70604	5.78E+22	7.38E+22	5.53E+21	7.36E+22	FCC	1
101	Ti2ZrHf0.5V	Ti2.0V48.75Zr48.75Hf0.5	0.70795	0.8089	4.4875	0.11139	1.4803	0.10059	0.09721	0.00131	0.02211	0.00669	3.69316	-3.9	1.62E+22	6.60E+22	0	6.60E+22	BCC	0
102	NbTaTi30Zr	Ti30.0Zr23.333333333333332Nb23.333333333333332Ta23.333333333333332	5.21234	0.88255	4.46667	0.11169	1.49567	0.0653	0.04691	0.01025	0.21497	0.01147	12.0702	2.36444	2.92E+22	3.81E+22	3.81E+22	0	BCC	0
104	AlCoCrFeNi2.2	Al24.45Cr24.45Fe24.45Co24.45Ni2.2	3.18745	0.85465	6.577	0.35326	1.74863	0.06528	0.06174	0.01363	0.26944	0.01215	1.74369	-11.66656	2.05E+23	2.69E+23	0	2.69E+23	FCC+IM	9
105	Ti0.5CoCrFeNiCu0.25Al	Al19.85Ti0.5Cr19.85Fe19.85Co19.85Ni19.85Cu0.25	4.00714	0.83455	7.1935	0.34617	1.77712	0.06833	0.05845	0.01411	0.24205	0.01369	1.84001	-12.53334	2.46E+23	2.99E+23	1.83E+22	2.98E+23	BCC	0
106	Al13Fe36Mn33Ni18	Al13.0Mn33.0Fe36.0Ni18.0	3.75827	0.85508	7.38	0.26813	1.7234	0.08597	0.05378	0.00861	0.17693	0.01087	1.75909	-9.798	2.18E+23	2.76E+23	0	2.76E+23	FCC+IM	9
108	Al7Cu3Mg6	Mg6.0Al7.0Cu3.0	0.00086	0.67771	0.66	2.91386	0.2483	2.12832	2.10964	0.04221	2.14065	0.00383	9.72266	-0.0636	8.16E+22	8.40E+22	0	8.40E+22	IM	3
109	Ni60Nb20Hf5Ti15	Ti15.0Ni60.0Nb20.0Hf5.0	1.31952	0.77114	7.8	0.34781	1.762	0.10836	0.08185	0.00878	0.20594	0.00884	0.55969	-31.64	2.77E+23	5.96E+23	1.91E+22	5.95E+23	AM	4
110	AlNbTiV	Al25.0Ti25.0V25.0Nb25.0	7.40108	0.89352	4.25	0.1951	1.595	0.02103	0.03947	0.00831	0.33672	0.01153	1.38491	-16.25	2.88E+23	3.58E+23	1.86E+22	3.57E+23	BCC	0
111	CrTaTi0.2VW	Ti0.2V24.95Cr24.95Ta24.95W24.95	4.70239	0.84351	5.497	0.09168	1.78701	0.18792	0.04971	0.00859	0.23684	0.01162	7.73185	-4.26096	5.31E+22	6.55E+22	6.40E+21	6.52E+22	BCC+IM	8
113	Al0.5CoCrCuFe	Al0.5Cr24.875Fe24.875Co24.875Cu24.875	51.78751	0.85309	8.4725	0.21713	1.81646	0.05248	0.01505	0.00266	0.1671	0.01173	3.47953	5.98368	1.78E+23	1.98E+23	1.90E+23	5.53E+22	FCC	1
114	AlCoCuFeNiTi	Al16.666666666666668Ti16.666666666666668Fe16.666666666666668Co16.666666666666668Ni16.666666666666668Cu16.666666666666668	3.04082	0.83612	7.5	0.39814	1.77833	0.08286	0.07	0.01629	0.21603	0.0149	1.40264	-16.88889	4.57E+23	5.08E+23	1.13E+23	4.95E+23	FCC+BCC	5
115	Al13Cr4Si4	Al13.0Si4.0Cr4.0	0.00145	0.69891	0.79	1.84865	0.3517	1.72997	1.73418	0.04332	1.91986	0.00435	1.4294	-0.84	5.41E+23	5.62E+23	0	5.62E+23	IM	3
116	CoVFeNiMn	V20.0Mn20.0Fe20.0Co20.0Ni20.0	11.20234	0.91215	7.8	0.22057	1.76	0.08147	0.03456	0.00671	0.11954	0.01338	2.69063	-8.96	1.73E+23	2.07E+23	0	2.07E+23	FCC+IM	9
117	MoNbTaTiVZr	Ti16.666666666666668V16.666666666666668Zr16.666666666666668Nb16.666666666666668Mo16.666666666666668Ta16.666666666666668	3.80101	0.80762	4.83333	0.14218	1.62667	0.15808	0.06261	0.01403	0.19007	0.0149	17.86589	-2.11111	5.87E+22	6.13E+22	2.61E+22	5.54E+22	BCC	0
118	Al1.5CoCrFeNiTi	Al1.5Ti19.7Cr19.7Fe19.7Co19.7Ni19.7	3.02373	0.83489	7.334	0.30048	1.76169	0.08042	0.06763	0.01646	0.10659	0.01383	1.52943	-16.92151	3.28E+23	3.86E+23	0	3.86E+23	BCC	0
119	Mg32Al24.5Zn24.5	Mg32.0Al24.5Zn24.5	0.17743	0.8509	4.315	0.94445	1.2179	0.24096	0.2222	0.04973	0.25327	0.00876	3.70251	-1.6415	9.71E+22	1.33E+23	2.56E+22	1.31E+23	IM	3
120	CoCrMoNb	Cr25.0Co25.0Nb25.0Mo25.0	3.43576	0.86448	6.5	0.23077	1.825	0.12039	0.05793	0.01002	0.18835	0.01153	2.35359	-11.75	1.65E+23	2.07E+23	0	2.07E+23	BCC+IM	8
121	Hf0.55CoCrFeNi2.0	Cr32.483333333333334Fe32.483333333333334Co32.483333333333334Ni2.0Hf0.55	25.02502	0.76201	7.69317	0.16938	1.78971	0.05657	0.01999	0.00147	0.0988	0.01	5.90612	-3.24927	7.44E+22	8.90E+22	0	8.90E+22	FCC+IM	9
122	Al0.95CoCrFeMnNi	Al0.95Cr19.81Mn19.81Fe19.81Co19.81Ni19.81	11.20928	0.85366	7.9525	0.1872	1.76452	0.07851	0.03496	0.00838	0.1279	0.0137	5.2362	-4.69109	1.07E+23	1.22E+23	1.60E+22	1.21E+23	FCC+BCC	5
123	Fe30Ni20Mn35Al15	Al15.0Mn35.0Fe30.0Ni20.0	3.74118	0.85534	7.3	0.28767	1.715	0.08796	0.05447	0.0096	0.18575	0.0111	1.52888	-11.33	2.37E+23	3.07E+23	0	3.07E+23	FCC+IM	9
124	Co2Mo0.8Ni2VW0.8	V94.4Co2.0Ni2.0Mo0.8W0.8	19.0645	0.90523	5.196	0.17188	1.65068	0.05715	0.01122	0.00124	0.07925	0.0024	2.13267	-2.45709	8.87E+22	1.04E+23	0	1.04E+23	FCC+IM	9
125	AlCuNi	Al33.333333333333336Ni33.333333333333336Cu33.333333333333336	2.40842	0.86012	8	0.44488	1.80667	0.07701	0.06157	0.00955	0.24232	0.00913	1.4485	-8.44444	3.58E+23	4.03E+23	7.21E+22	3.97E+23	FCC+IM	9
126	AlCoCrFeNiTi0.5	Al19.9Ti0.5Cr19.9Fe19.9Co19.9Ni19.9	3.96544	0.83455	7.184	0.34605	1.77681	0.06834	0.05852	0.01412	0.24204	0.01358	1.80744	-12.66277	2.45E+23	2.99E+23	0	2.99E+23	BCC	0
127	Al0.8CrCu1.5FeMnNi	Al0.8Cr24.425Mn24.425Fe24.425Ni24.425Cu1.5	8.90501	0.85383	7.76075	0.20276	1.73892	0.0812	0.03715	0.00809	0.14173	0.01229	5.77797	-3.81957	1.20E+23	1.31E+23	4.94E+22	1.22E+23	BCC+FCC	5
128	CoFeMoNiV	V20.0Fe20.0Co20.0Ni20.0Mo20.0	9.38906	0.90263	7.6	0.24404	1.882	0.09026	0.03775	0.00748	0.21205	0.01338	3.10189	-8.96	1.48E+23	1.78E+23	0	1.78E+23	FCC+IM	9
129	Zr57Ti5Al10Cu20Ni8	Al10.0Ti5.0Ni8.0Cu20.0Zr57.0	1.05031	0.76652	5.78	0.53638	1.5289	0.16335	0.09845	0.01365	0.23188	0.01018	0.58586	-31.5056	4.07E+23	6.86E+23	2.02E+22	6.85E+23	AM	4
130	Al12HfNbTiZr	Al12.0Ti22.0Zr22.0Nb22.0Hf22.0	5.35928	0.88339	4.1	0.14011	1.4626	0.09112	0.04961	0.00888	0.25072	0.01319	2.39852	-11.8976	3.52E+23	3.75E+23	4.42E+22	3.72E+23	IM	3
131	Al0.5CoCrCuFeNiV0.4	Al0.5V0.4Cr19.82Fe19.82Co19.82Ni19.82Cu19.82	62.39057	0.85303	8.7558	0.20294	1.83405	0.05129	0.01484	0.00289	0.15174	0.01374	8.73845	2.77748	1.74E+23	1.77E+23	1.55E+23	8.51E+22	FCC+BCC	5
132	AlCoCrFeNiTi0.2	Al19.96Ti0.2Cr19.96Fe19.96Co19.96Ni19.96	3.9849	0.83452	7.1936	0.34525	1.77752	0.06802	0.05814	0.01397	0.24237	0.01347	1.8215	-12.45759	2.40E+23	2.93E+23	0	2.93E+23	IM	3
133	CoFeMo0.6NiV	V24.85Fe24.85Co24.85Ni24.85Mo0.6	18.84614	0.90206	7.988	0.2343	1.81459	0.06178	0.02498	0.00539	0.10519	0.01176	2.11255	-10.45787	1.81E+23	2.30E+23	0	2.30E+23	FCC+IM	9
136	HfNbSi0.5TiVZr	Si0.5Ti19.9V19.9Zr19.9Nb19.9Hf19.9	2.60078	0.70961	4.398	0.1113	1.4821	0.09509	0.07226	0.01527	0.12675	0.01358	26.9323	-1.15898	1.57E+23	1.58E+23	3.76E+22	1.53E+23	BCC+IM	8
137	CoCrFeNiTi0.3	Ti0.3Cr24.925Fe24.925Co24.925Ni24.925	116.135	0.83276	8.23725	0.18149	1.81916	0.05374	0.01002	0.0009	0.09623	0.01166	5.47352	-3.98775	7.92E+22	9.61E+22	0	9.61E+22	FCC	1
138	CrFeNi2.2Al0.8	Al0.8Cr48.5Fe48.5Ni2.2	35.60719	0.85268	7.034	0.16177	1.74755	0.05036	0.01387	0.00092	0.10517	0.00685	8.14355	-1.66643	3.82E+22	4.83E+22	0	4.83E+22	FCC+IM	9
139	Al0.5CoCrNiTi0.5	Al0.5Ti0.5Cr33.0Co33.0Ni33.0	37.80694	0.83726	8.285	0.2123	1.81425	0.06258	0.01591	0.00129	0.11352	0.00957	3.22944	-5.5932	1.01E+23	1.33E+23	0	1.33E+23	BCC+FCC+IM	12
140	MgNi4Y	Mg48.0Ni4.0Y48.0	1.11152	0.68484	2.8	0.55328	1.2908	0.10371	0.07896	0.00727	0.31539	0.00693	1.15851	-8.2176	1.78E+23	2.74E+23	0	2.74E+23	IM	3
142	Al11Cu11Mg4	Mg4.0Al11.0Cu11.0	0.0024	0.69536	1.62	1.94161	0.4385	1.47142	1.46004	0.06029	1.4983	0.00511	10.82511	-0.1364	6.16E+22	6.60E+22	0	6.60E+22	IM	3
143	Hf0.5Mo0.5NbSi0.5TiZr	Si0.5Ti32.833333333333336Zr32.833333333333336Nb32.833333333333336Mo0.5Hf0.5	3.46204	0.711	4.33833	0.11147	1.49445	0.08581	0.05315	0.00863	0.1534	0.00978	19.4411	1.14413	1.63E+23	1.64E+23	4.70E+22	1.57E+23	BCC+IM	8
144	Cu50Zr50	Cu50.0Zr50.0	0.45261	0.78391	7.5	0.46667	1.615	0.17647	0.11281	0	0.22095	0.00576	0.43648	-23	0	4.78E+23	0	4.78E+23	AM	4
145	AlCoCrFeMo0.5Ni	Al19.9Cr19.9Fe19.9Co19.9Ni19.9Mo0.5	4.05362	0.85431	7.194	0.34434	1.77991	0.06924	0.05788	0.01391	0.24636	0.01358	1.87017	-12.27273	2.36E+23	2.88E+23	0	2.88E+23	BCC+IM	8
147	Fe34Ni16Mn39Al11	Al11.0Mn39.0Fe34.0Ni16.0	3.9462	0.85519	7.38	0.24969	1.7094	0.08752	0.05173	0.00811	0.16553	0.01056	1.88616	-8.8868	2.08E+23	2.61E+23	0	2.61E+23	IM	3
148	CrFeTaVW	V20.0Cr20.0Fe20.0Ta20.0W20.0	4.52624	0.85717	6	0.18257	1.796	0.16758	0.05437	0.01124	0.27625	0.01338	5.50211	-6.4	9.17E+22	1.07E+23	5.50E+21	1.07E+23	IM	3
149	HfNbTiZr	Ti25.0Zr25.0Nb25.0Hf25.0	4.85752	0.8837	4.25	0.10189	1.4425	0.0899	0.04872	0.00733	0.13556	0.01153	10.75173	2.5	3.77E+22	4.66E+22	4.66E+22	0	BCC	0
150	B3FeNd2	B3.0Fe95.0Nd2.0	0.34773	0.4831	7.75	0.14061	1.8225	0.05699	0.0745	0.00789	0.06529	0.00193	1.16655	-3.0056	1.63E+23	1.82E+23	5.50E+21	1.81E+23	IM	3
151	NbTa0.2Ti1.8Zr	Ti1.8Zr49.0Nb49.0Ta0.2	1.99905	0.88361	4.492	0.11129	1.46642	0.09139	0.05711	0.00075	0.13046	0.00652	4.04044	3.92406	1.28E+22	5.87E+22	5.87E+22	0	BCC	0
152	Al0.8CoCrCu0.2FeNiSi0.2	Al0.8Si0.2Cr24.7Fe24.7Co24.7Ni24.7Cu0.2	60.32384	0.78957	8.205	0.19003	1.81864	0.05392	0.01411	0.00135	0.10697	0.01201	5.10863	-4.37941	1.03E+23	1.19E+23	1.65E+22	1.18E+23	BCC+IM	8
155	BFe14Nd2	B84.0Fe14.0Nd2.0	0.10261	0.43819	3.7	0.4689	1.9926	0.0712	0.20135	0.0257	0.10274	0.00416	0.60384	-15.512	1.83E+23	3.52E+23	1.70E+21	3.52E+23	IM	3
156	Al0.67CoCrCuFeMnNiTiV	Al0.67Ti12.41625V12.41625Cr12.41625Mn12.41625Fe12.41625Co12.41625Ni12.41625Cu12.41625	5.68051	0.83527	7.46985	0.30963	1.73665	0.08551	0.05552	0.01322	0.1552	0.01751	3.74386	-8.44242	2.94E+23	3.06E+23	1.01E+23	2.89E+23	BCC+IM	8
157	Fe36Co21Cr18Ni15Al10	Al10.0Cr18.0Fe36.0Co21.0Ni15.0	6.3981	0.85346	7.65	0.2584	1.7999	0.05726	0.04443	0.00948	0.17984	0.01263	2.94837	-7.5744	1.66E+23	1.98E+23	0	1.98E+23	IM	3
159	Zr42.63Ti12.37Cu11.25Ni10Be23.75	Be23.75Ti12.37Ni10.0Cu11.25Zr42.63	0.59196	0.68914	4.9125	0.61844	1.5351	0.14161	0.1422	0.02103	0.15596	0.01197	0.61053	-36.14028	5.24E+23	7.44E+23	1.67E+22	7.43E+23	AM	4
161	Al0.7Co0.3CrFeNi	Al0.7Cr33.0Fe33.0Co0.3Ni33.0	57.8064	0.85269	7.968	0.21064	1.79891	0.05838	0.01286	0.00107	0.1115	0.00956	3.80242	-4.77472	7.44E+22	1.05E+23	0	1.05E+23	IM	3
162	AlCoCrCu0.5Fe1.5Ni	Al24.5Cr24.5Fe1.5Co24.5Ni24.5Cu0.5	3.27976	0.85472	7.035	0.38782	1.76665	0.07409	0.06099	0.01345	0.27073	0.0122	1.34466	-14.9999	2.57E+23	3.43E+23	2.20E+22	3.42E+23	FCC+IM	9
163	AlCrMoTi	Al25.0Ti25.0Cr25.0Mo25.0	3.25683	0.84505	4.75	0.27348	1.7425	0.14048	0.0595	0.01158	0.35359	0.01153	1.63693	-14	2.41E+23	3.01E+23	0	3.01E+23	BCC	0
164	Al3Nb10Ni9	Al3.0Ni9.0Nb10.0	0.00165	0.79498	1.49	1.87658	0.3802	1.67341	1.66903	0.05223	1.79432	0.00459	1.37234	-1.5336	4.80E+23	5.09E+23	0	5.09E+23	IM	3
168	Al0.3HfNbTaTiZr	Al0.3Ti19.94Zr19.94Nb19.94Hf19.94Ta19.94	5.41699	0.88317	4.3958	0.11263	1.45447	0.08139	0.04994	0.00966	0.19203	0.01351	14.50938	2.34478	6.21E+22	6.56E+22	4.25E+22	5.00E+22	BCC	0
169	Al0.5CoCrCuFeNiV0.6	Al0.5V0.6Cr19.78Fe19.78Co19.78Ni19.78Cu19.78	61.41519	0.85303	8.7482	0.20383	1.83363	0.05149	0.01499	0.00293	0.15189	0.0138	9.00621	2.70794	1.74E+23	1.78E+23	1.55E+23	8.71E+22	FCC+BCC+IM	12
170	Al1.25MoNbTiV	Al1.25Ti24.6875V24.6875Nb24.6875Mo24.6875	7.24	0.89302	4.975	0.14813	1.73097	0.14313	0.04061	0.00695	0.17551	0.01194	8.18991	-3.5334	7.82E+22	8.64E+22	1.48E+22	8.51E+22	BCC	0
171	AlCoCrFe2Mo0.5Ni	Al24.375Cr24.375Fe2.0Co24.375Ni24.375Mo0.5	3.30717	0.85472	7.015	0.38614	1.76827	0.07534	0.06101	0.01348	0.27357	0.01231	1.35373	-15.11086	2.53E+23	3.40E+23	0	3.40E+23	BCC+IM	8
172	AlCoCrFeMo0.5Ni2	Al24.375Cr24.375Fe24.375Co24.375Ni2.0Mo0.5	3.23047	0.85467	6.5675	0.35253	1.75038	0.06707	0.06173	0.01361	0.27293	0.01231	1.78347	-11.59799	2.04E+23	2.67E+23	0	2.67E+23	BCC+FCC+IM	12
173	MoNbTiV3Zr	Ti24.25V3.0Zr24.25Nb24.25Mo24.25	3.23728	0.80889	4.7575	0.17188	1.65667	0.1825	0.06164	0.01257	0.16486	0.0123	11.6524	-2.55595	7.16E+22	7.63E+22	3.24E+22	6.90E+22	BCC	0
174	Al11.1CoCrCuFeMnNiTiV	Al11.1Ti11.1125V11.1125Cr11.1125Mn11.1125Fe11.1125Co11.1125Ni11.1125Cu11.1125	5.00469	0.83592	7.0005	0.3688	1.72335	0.08458	0.06042	0.01539	0.21964	0.01827	2.45798	-12.73681	3.48E+23	3.70E+23	9.51E+22	3.58E+23	FCC+BCC	5
175	CoFeMnTiVZr2.6	Ti19.48V19.48Mn19.48Fe19.48Co19.48Zr2.6	3.01855	0.75341	6.5324	0.28728	1.67674	0.09034	0.0682	0.01486	0.11852	0.01404	1.81551	-14.32045	2.68E+23	3.19E+23	0	3.19E+23	IM	3
176	AlCrMnTiV	Al20.0Ti20.0V20.0Cr20.0Mn20.0	4.14578	0.84442	5	0.28284	1.598	0.02892	0.05681	0.01163	0.27134	0.01338	1.57474	-14.88	2.85E+23	3.45E+23	1.65E+22	3.45E+23	IM	3
177	ErTbDyNiAl	Al20.0Ni20.0Tb20.0Dy20.0Er20.0	0.70904	0.6881	4.4	0.63636	1.416	0.21208	0.13737	0.02661	0.20325	0.01338	0.55373	-37.6	6.29E+23	8.38E+23	0	8.38E+23	AM	4
178	CrMoNbReTaVW	V14.285714285714286Cr14.285714285714286Nb14.285714285714286Mo14.285714285714286Ta14.285714285714286W14.285714285714286Re14.285714285714286	8.67787	0.86528	5.71429	0.12247	1.83	0.16333	0.04318	0.01014	0.18956	0.01618	4.74671	-9.95918	1.34E+23	1.49E+23	3.54E+21	1.49E+23	BCC	0
179	Al1.8CoCrCuFe	Al1.8Cr24.55Fe24.55Co24.55Cu24.55	25.30475	0.85319	8.401	0.22977	1.81377	0.05379	0.02184	0.00345	0.17561	0.01207	4.01545	5.30231	1.90E+23	2.04E+23	1.88E+23	7.86E+22	FCC+BCC	5
180	CrMoNbTaVW	V16.666666666666668Cr16.666666666666668Nb16.666666666666668Mo16.666666666666668Ta16.666666666666668W16.666666666666668	6.88801	0.8652	5.5	0.09091	1.81833	0.17674	0.04651	0.01051	0.19401	0.0149	8.63218	-4.88889	6.15E+22	7.13E+22	4.26E+21	7.12E+22	BCC	0
181	Al0.3CrFe1.5MnNi	Al0.3Cr32.733333333333334Mn32.733333333333334Fe1.5Ni32.733333333333334	6.73363	0.85421	7.65767	0.22253	1.70823	0.08788	0.03813	0.00624	0.15364	0.00979	3.0319	-5.83288	1.14E+23	1.47E+23	2.62E+22	1.45E+23	BCC	0
182	CuMnNiSn10	Mn30.0Ni30.0Cu30.0Sn10.0	1.67595	0.74755	8.8	0.25813	1.804	0.09263	0.08072	0.01564	0.23795	0.01092	32.57711	-0.48	1.75E+23	1.76E+23	1.05E+23	1.40E+23	FCC+IM	9
183	NbTaTiVW	Ti20.0V20.0Nb20.0Ta20.0W20.0	9.56562	0.89325	5	0.12649	1.726	0.18553	0.0374	0.00756	0.23703	0.01338	10.0779	-3.68	5.89E+22	6.63E+22	1.17E+22	6.53E+22	BCC	0
184	AlHfNbTiZr	Al20.0Ti20.0Zr20.0Nb20.0Hf20.0	5.42117	0.88319	4	0.15811	1.476	0.09076	0.04968	0.00956	0.30537	0.01338	1.41795	-19.36	4.34E+23	4.85E+23	4.24E+22	4.83E+23	BCC	0
185	CrFeMnV	V25.0Cr25.0Mn25.0Fe25.0	9.06198	0.91236	6.5	0.17201	1.6675	0.06121	0.03567	0.00594	0.14461	0.01153	9.85559	-2.25	6.58E+22	7.23E+22	1.88E+22	6.98E+22	BCC	0
186	Al0.5CoCrCuFeNiTi	Al0.5Ti16.583333333333332Cr16.583333333333332Fe16.583333333333332Co16.583333333333332Ni16.583333333333332Cu16.583333333333332	3.97669	0.83473	7.975	0.30101	1.78578	0.07782	0.06158	0.01524	0.14154	0.01508	3.11965	-8.66866	3.48E+23	3.62E+23	1.28E+23	3.39E+23	FCC+BCC+IM	12
188	Mo1.5NbHfZrTi	Ti24.625Zr24.625Nb24.625Mo1.5Hf24.625	4.8	0.84119	4.27625	0.11213	1.45326	0.10698	0.05	0.00788	0.13723	0.012	13.18116	2.13006	4.40E+22	4.96E+22	4.57E+22	1.92E+22	BCC	0
189	CoFeMnTiVZr2	Ti19.6V19.6Mn19.6Fe19.6Co19.6Zr2.0	3.14241	0.7533	6.548	0.28586	1.67888	0.08903	0.06658	0.01449	0.11841	0.01393	1.82946	-14.08691	2.63E+23	3.14E+23	0	3.14E+23	IM	3
190	CoCrFeNiZr0.55	Cr24.8625Fe24.8625Co24.8625Ni24.8625Zr0.55	25.70529	0.74796	8.22663	0.18332	1.8173	0.05668	0.02138	0.00151	0.09656	0.01175	4.99819	-4.40352	1.14E+23	1.28E+23	0	1.28E+23	FCC+IM	9
192	CrMoNbTiW	Ti20.0Cr20.0Nb20.0Mo20.0W20.0	4.75429	0.84495	5.4	0.14815	1.864	0.17792	0.05305	0.01144	0.22757	0.01338	6.43291	-5.6	7.15E+22	8.59E+22	1.20E+22	8.51E+22	IM	3
193	AlMo0.5NbTa0.5TiZr0.5	Al32.833333333333336Ti32.833333333333336Zr0.5Nb32.833333333333336Mo0.5Ta0.5	53.34596	0.83816	4.015	0.2056	1.58453	0.03432	0.01354	0.00199	0.39606	0.00978	0.909	-20.31588	3.20E+23	4.48E+23	2.60E+22	4.47E+23	IM	3
194	Al8Cu0.5Li0.5Mg0.5Zn0.5	Li0.5Mg0.5Al8.0Cu0.5Zn0.5	0.00032	0.66341	0.37	3.636	0.158	2.8655	2.84865	0.01582	2.89393	0.00256	20.61696	-0.0114	8.36E+22	8.39E+22	1.63E+22	8.23E+22	FCC+IM	9
195	CoCuNiAl	Al25.0Co25.0Ni25.0Cu25.0	3.36683	0.85943	8.25	0.37727	1.825	0.06827	0.05852	0.01251	0.23279	0.01153	2.0852	-8	3.47E+23	3.75E+23	9.03E+22	3.64E+23	BCC+FCC	5
196	AlCrFeNiMo	Al20.0Cr20.0Fe20.0Ni20.0Mo20.0	3.76167	0.85524	6.6	0.35339	1.834	0.10699	0.05964	0.01158	0.33462	0.01338	2.38354	-10.72	1.78E+23	2.19E+23	0	2.19E+23	BCC+IM	8
197	Al90Mg7.1Zn1.35Cu1.35Si0.3	Mg7.1Al90.0Si0.3Cu1.35Zn1.35	2.84559	0.7082	3.1645	0.44751	1.59564	0.05444	0.03487	0.00463	0.07467	0.00346	4.21282	-0.77066	8.49E+22	9.30E+22	8.57E+21	9.26E+22	IM	3
198	Mg65Cu15Ag5Pd5Gd10	Mg65.0Cu15.0Pd5.0Ag5.0Gd10.0	1.03781	0.6935	4.3	0.87665	1.463	0.20373	0.09364	0.01806	0.25524	0.0091	0.76654	-13.24	5.30E+23	6.71E+23	1.12E+22	6.71E+23	AM	4
199	CoCrFeNiCu0.25Al	Al19.95Cr19.95Fe19.95Co19.95Ni19.95Cu0.25	4.03651	0.85429	7.2095	0.34483	1.77831	0.0678	0.05781	0.01386	0.2426	0.01349	1.86268	-12.19065	2.38E+23	2.90E+23	1.84E+22	2.89E+23	BCC	0
201	MoNbTiZr	Ti25.0Zr25.0Nb25.0Mo25.0	3.21563	0.83911	4.75	0.17456	1.6575	0.18519	0.05988	0.01184	0.16596	0.01153	11.2014	-2.5	7.29E+22	7.75E+22	3.33E+22	6.99E+22	BCC	0
202	Al84.8Mg10Zn2Cu2Si1.2	Mg10.0Al84.8Si1.2Cu2.0Zn2.0	2.38661	0.70818	3.252	0.52802	1.59008	0.06693	0.04494	0.00703	0.11322	0.00482	2.73345	-1.6665	1.54E+23	1.73E+23	1.01E+22	1.72E+23	IM	3
203	AlCoCrFeNiSi0.2	Al19.96Si0.2Cr19.96Fe19.96Co19.96Ni19.96	4.00278	0.79169	7.1936	0.34525	1.77824	0.0678	0.05801	0.01391	0.24235	0.01347	1.80889	-12.54063	2.43E+23	2.97E+23	0	2.97E+23	BCC	0
204	NbTiV3Zr	Ti32.333333333333336V3.0Zr32.333333333333336Nb32.333333333333336	3.42757	0.81045	4.35333	0.1098	1.4942	0.07796	0.05396	0.0094	0.15017	0.00998	10.12643	2.23747	3.92E+22	4.83E+22	4.61E+22	1.44E+22	BCC	0
205	Ti2ZrHf0.5VNb0.75	Ti2.0V48.375Zr48.375Nb0.75Hf0.5	0.7481	0.80889	4.49125	0.11131	1.4812	0.10039	0.09687	0.00162	0.03249	0.00702	3.99013	-3.79564	2.33E+22	6.59E+22	8.17E+21	6.54E+22	BCC	0
206	Co1.5CrFeNi1.5Ti	Ti32.333333333333336Cr32.333333333333336Fe32.333333333333336Co1.5Ni1.5	1.69603	0.83598	6.105	0.28137	1.68322	0.07306	0.07736	0.01301	0.07894	0.01015	1.6739	-11.94824	1.77E+23	2.48E+23	0	2.48E+23	FCC+IM	9
208	AlCoCrCu0.5Fe0.5Ni	Al24.75Cr24.75Fe0.5Co24.75Ni24.75Cu0.5	3.19251	0.85474	7.025	0.39008	1.766	0.0744	0.06113	0.01335	0.2722	0.01193	1.29972	-15.16055	2.56E+23	3.46E+23	2.18E+22	3.45E+23	BCC+FCC	5
209	AlCrFeNiMo0.8	Al24.8Cr24.8Fe24.8Ni24.8Mo0.8	3.01145	0.85466	6.744	0.38205	1.75576	0.07231	0.06265	0.01356	0.27835	0.01182	1.50376	-13.14995	2.19E+23	2.96E+23	0	2.96E+23	BCC+IM	8
210	CuNi2FeCrAl2.1	Al2.1Cr31.96666666666667Fe31.96666666666667Ni2.0Cu31.96666666666667	18.47313	0.85325	8.25467	0.26252	1.79501	0.05769	0.02375	0.00309	0.19905	0.01042	2.03005	9.05436	1.91E+23	2.40E+23	2.33E+23	6.00E+22	BCC	0
211	Ti25Zr25Ni16.67Co16.67Cu16.67	Ti25.0Co16.67Ni16.67Cu16.67Zr25.0	1.20345	0.76122	7.001	0.4364	1.66602	0.14565	0.10477	0.02065	0.13939	0.01321	0.81158	-29.72794	5.45E+23	6.64E+23	4.77E+22	6.63E+23	IM	3
212	Al85.4Mg10Zn2Cu2Si0.6	Mg10.0Al85.4Si0.6Cu2.0Zn2.0	2.58846	0.7083	3.246	0.52872	1.58834	0.06528	0.04211	0.00643	0.09584	0.00459	3.57624	-1.20718	1.15E+23	1.28E+23	1.02E+22	1.28E+23	IM	3
213	AlCo1.5Cr2Fe1.5Mn2NiV	Al31.0V31.0Cr2.0Mn2.0Fe1.5Co1.5Ni31.0	3.45041	0.85613	6.095	0.47171	1.71635	0.07958	0.05748	0.00972	0.31008	0.0114	0.78419	-23.6875	2.35E+23	4.65E+23	1.78E+21	4.65E+23	IM	3
214	Al20Cr25Co25Ni25Si5	Al20.0Si5.0Cr25.0Co25.0Ni25.0	3.34296	0.79152	7.05	0.37922	1.7795	0.07289	0.06132	0.0141	0.24851	0.01257	1.09166	-19.46	3.50E+23	4.50E+23	0	4.50E+23	BCC+IM	8
215	Al0.6CrCuFeNi2	Al0.6Cr32.46666666666667Fe32.46666666666667Ni2.0Cu32.46666666666667	35.67136	0.85314	8.33467	0.24991	1.79781	0.0566	0.01676	0.00236	0.19043	0.01002	1.81526	9.80736	1.77E+23	2.38E+23	2.35E+23	3.95E+22	FCC	1
216	CoCrFeNiTi	Ti20.0Cr20.0Fe20.0Co20.0Ni20.0	2.98954	0.83479	7.4	0.29109	1.764	0.08022	0.0669	0.01604	0.08681	0.01338	1.54591	-16.32	3.22E+23	3.78E+23	0	3.78E+23	IM	3
217	CoCuFeNiSn0.05	Fe24.9875Co24.9875Ni24.9875Cu24.9875Sn0.05	65.35135	0.73901	9.49725	0.1184	1.88004	0.01642	0.0133	0.00249	0.10943	0.01156	3.84937	5.002	1.44E+23	1.63E+23	1.62E+23	2.44E+22	FCC+IM	9
218	FeCoCrNiCuAlMo0.6	Al16.566666666666666Cr16.566666666666666Fe16.566666666666666Co16.566666666666666Ni16.566666666666666Cu16.566666666666666Mo0.6	5.39134	0.85428	7.82233	0.34102	1.8005	0.06774	0.05294	0.01301	0.24622	0.01511	5.24075	-4.72062	2.79E+23	2.86E+23	1.42E+23	2.48E+23	BCC+IM	8
219	AlCrMoSi0.05TaTi	Al19.990000000000002Si0.05Ti19.990000000000002Cr19.990000000000002Mo19.990000000000002Ta19.990000000000002	4.41218	0.77968	4.7996	0.24294	1.6941	0.14134	0.05513	0.01199	0.36316	0.01341	2.17932	-13.8314	2.11E+23	2.54E+23	6.44E+21	2.54E+23	BCC+IM	8
221	Al2.3CoCrCuFeNi	Al2.3Cr19.54Fe19.54Co19.54Ni19.54Cu19.54	24.80537	0.85315	8.6666	0.22038	1.8308	0.05311	0.02374	0.00408	0.16406	0.01398	12.72738	1.92195	1.90E+23	1.92E+23	1.55E+23	1.13E+23	FCC+BCC	5
222	Al13.00Co20.94Cr20.94Fe20.94Ni20.94Ti3.00C0.25	C0.25Al13.0Ti3.0Cr20.94Fe20.94Co20.94Ni20.94	4.11295	0.52963	7.4302	0.31069	1.78631	0.07104	0.05853	0.01404	0.21997	0.01409	1.98018	-12.51764	2.65E+23	3.10E+23	0	3.10E+23	IM	3
225	C0.3Hf0.5Mo0.5NbTiZr	C0.3Ti32.9Zr32.9Nb32.9Mo0.5Hf0.5	2.96983	0.50062	4.339	0.1115	1.49558	0.09214	0.05718	0.00885	0.16283	0.00971	19.17714	1.15681	2.04E+23	2.04E+23	4.69E+22	1.99E+23	BCC+IM	8
226	AuCdSn	Cd33.333333333333336Sn33.333333333333336Au33.333333333333336	3.89423	0.88259	9	0.39545	2.06333	0.17187	0.04842	0.0073	0.4594	0.00913	0.79472	-9.33333	2.82E+23	4.42E+23	0	4.42E+23	IM	3
227	AlCr1.5NbTiV	Al24.625Ti24.625V24.625Cr1.5Nb24.625	6.92751	0.84636	4.27625	0.19876	1.59597	0.02144	0.04162	0.0089	0.33391	0.012	1.45281	-16.15031	2.85E+23	3.53E+23	1.82E+22	3.53E+23	BCC+IM	8
228	MoNbTiV1.5Zr	Ti24.625V1.5Zr24.625Nb24.625Mo24.625	3.24833	0.80899	4.75375	0.17323	1.65709	0.18385	0.06078	0.01224	0.16542	0.012	11.50687	-2.52899	7.22E+22	7.69E+22	3.29E+22	6.95E+22	BCC	0
229	Ca2Mg6Zn3	Mg6.0Ca2.0Zn3.0	0.0004	0.53239	0.52	3.90765	0.1481	2.72764	2.70743	0.02939	2.72617	0.00293	2.61328	-0.1104	4.39E+23	4.43E+23	0	4.43E+23	IM	3
231	Al0.4CrFe1.5Ni0.5	Al0.4Cr97.6Fe1.5Ni0.5	12.97737	0.85284	6.038	0.06919	1.6636	0.01639	0.00929	0.00036	0.04406	0.00112	6.81133	-0.35636	2.59E+22	2.72E+22	0	2.72E+22	IM	3
232	AlCrFeNiMo0.2	Al24.95Cr24.95Fe24.95Ni24.95Mo0.2	2.95483	0.85465	6.7485	0.38285	1.75332	0.07036	0.06271	0.01357	0.27452	0.01162	1.46343	-13.225	2.20E+23	2.99E+23	0	2.99E+23	BCC	0
234	Al0.25CoCrFeMnNi	Al0.25Cr19.95Mn19.95Fe19.95Co19.95Ni19.95	12.09983	0.85361	7.9875	0.17957	1.76561	0.07839	0.03339	0.00799	0.1214	0.01349	5.64286	-4.30082	9.35E+22	1.08E+23	1.61E+22	1.07E+23	BCC+IM	8
235	SrCaYbMgZn	Mg20.0Ca20.0Zn20.0Sr20.0Yb20.0	0.5751	0.62907	4.2	0.93314	1.202	0.21278	0.15253	0.03072	0.16038	0.01338	0.99491	-13.12	4.79E+23	5.70E+23	2.10E+22	5.69E+23	AM	4
236	Al0.5CrFeNiTiV	Al0.5Ti19.9V19.9Cr19.9Fe19.9Ni19.9	3.21915	0.83543	6.582	0.32872	1.71348	0.07913	0.06495	0.01481	0.10185	0.01358	1.67928	-15.87781	2.76E+23	3.32E+23	0	3.32E+23	IM	3
237	Al5Hf4Ni16	Al5.0Ni16.0Hf4.0	0.00208	0.6804	1.91	1.71308	0.4381	1.52271	1.51219	0.05172	1.59985	0.00475	0.9617	-2.0912	6.86E+23	7.30E+23	0	7.30E+23	IM	3
238	MoNbTiVZr	Ti20.0V20.0Zr20.0Nb20.0Mo20.0	2.84901	0.80766	4.8	0.1559	1.652	0.16632	0.06853	0.01469	0.15704	0.01338	11.70553	-2.72	6.40E+22	6.91E+22	2.72E+22	6.36E+22	BCC	0
239	Al0.75CoCrFeMnNi	Al0.75Cr19.85Mn19.85Fe19.85Co19.85Ni19.85	11.45489	0.85365	7.9625	0.18505	1.76483	0.07848	0.03452	0.00827	0.12608	0.01365	5.34859	-4.58019	1.03E+23	1.18E+23	1.60E+22	1.17E+23	FCC+BCC	5
240	CoCrFeNiPd	Cr20.0Fe20.0Co20.0Ni20.0Pd20.0	8.15327	0.89357	8.6	0.17403	1.896	0.09224	0.04051	0.0097	0.0871	0.01338	4.45124	-5.6	1.19E+23	1.38E+23	0	1.38E+23	FCC	1
241	Zr46.25Ti8.25Cu7.5Ni10Be27.5	Be27.5Ti8.25Ni10.0Cu7.5Zr46.25	0.50033	0.68854	4.555	0.62263	1.50743	0.13834	0.14935	0.01805	0.15233	0.01116	0.53494	-38.55275	4.91E+23	7.80E+23	1.36E+22	7.80E+23	AM	4
242	HfMo0.5NbSi0.5TiV0.5	Si0.5Ti32.833333333333336V0.5Nb32.833333333333336Mo0.5Hf32.833333333333336	4.49403	0.72281	4.34333	0.11172	1.48625	0.09471	0.04665	0.00767	0.14276	0.00978	20.42926	1.14743	1.49E+23	1.49E+23	4.44E+22	1.43E+23	BCC+IM	8
243	Cr45Co34Nb7B14	B14.0Cr45.0Co34.0Nb7.0	0.5519	0.56396	6.53	0.31043	1.7838	0.08239	0.13373	0.02842	0.13323	0.00987	1.02729	-20.2084	2.79E+23	4.01E+23	0	4.01E+23	AM	4
